Repository: KuanChengLu/MoS2-thermoelectric-properties

File: Fig 5.(a) insert.dat
Vbg	-Seebeck	-Seebeck	-Seebeck	-Seebeck	-Seebeck	-Seebeck
V	\g(m)V/K	\g(m)V/K	\g(m)V/K	\g(m)V/K	\g(m)V/K	\g(m)V/K
Vbg	T=300 K	T=360 K	T=420 K 	T=480 K	T=540 K	T=600 K
60	1.26761064804713E-4	1.69197241981235E-4	2.25331835042549E-4	2.86895387300895E-4	3.61446607025966E-4	4.33074667248527E-4
59	1.27969613790094E-4	1.69615788784639E-4	2.26086100807331E-4	2.87214322496182E-4	3.6270608771547E-4	4.32966484835261E-4
58	1.27798603534803E-4	1.69807471088806E-4	2.2641640846607E-4	2.87680864062841E-4	3.62354353043858E-4	4.3361996508837E-4
57	1.27434776347371E-4	1.69954265764783E-4	2.26558149683613E-4	2.87778389701069E-4	3.62580274929086E-4	4.35906415012001E-4
56	1.29326218634082E-4	1.7086900283657E-4	2.27170674230853E-4	2.89055448396247E-4	3.65100589133755E-4	4.37540846607026E-4
55	1.31261274274493E-4	1.7079014619245E-4	2.28372943486799E-4	2.89815884791621E-4	3.65024830896793E-4	4.37594937813659E-4
54	1.30395893519529E-4	1.71559301767401E-4	2.29244905084006E-4	2.90331189177395E-4	3.65629543966834E-4	4.3843993017674E-4
53	1.30416552476544E-4	1.73320837879118E-4	2.29622037966398E-4	2.91190469125027E-4	3.66537289984726E-4	4.39229369408684E-4
52	1.31667567095789E-4	1.7328808204233E-4	2.30542090333842E-4	2.92467527820205E-4	3.67821121536112E-4	4.3999103207506E-4
51	1.320945188741E-4	1.7308426794676E-4	2.30518044948724E-4	2.91067903120227E-4	3.68778922103426E-4	4.39555378572987E-4
50	1.32126655029457E-4	1.73377857298713E-4	2.30943268601353E-4	2.92565053458433E-4	3.69988348243509E-4	4.4203334060659E-4
49	1.33184852716561E-4	1.74813048221689E-4	2.31767139428322E-4	2.93596980144011E-4	3.70291381191359E-4	4.43313986471743E-4
48	1.33494737071787E-4	1.75208544621427E-4	2.32380929522147E-4	2.94161047348898E-4	3.70896094261401E-4	4.4391337551822E-4
47	1.33377669648702E-4	1.75625878245691E-4	2.324277547458E-4	2.95094130482217E-4	3.72131224089025E-4	4.45110691686668E-4
46	1.34296993235872E-4	1.76462971852498E-4	2.32993454069387E-4	2.96885175649138E-4	3.7313907920576E-4	4.48053545712415E-4
45	1.35483735544403E-4	1.76191219725071E-4	2.34031202269256E-4	2.97254191577569E-4	3.74095526947414E-4	4.47018503163867E-4
44	1.34532275801877E-4	1.77264883264237E-4	2.33865415666594E-4	2.97302954396683E-4	3.74424263582806E-4	4.47671983416976E-4
43	1.35793619899629E-4	1.78371302640192E-4	2.35539733798822E-4	2.98358603534803E-4	3.75154789439232E-4	4.50204036657211E-4
42	1.36498319877809E-4	1.78496260091643E-4	2.3678882827842E-4	3.00077163430068E-4	3.75809557058695E-4	4.4985025092734E-4
41	1.38187763473707E-4	1.78868706087716E-4	2.36458520619681E-4	2.99610621863408E-4	3.76943224961815E-4	4.50695243290421E-4
40	1.37097429631246E-4	1.79953288239145E-4	2.37425398210779E-4	3.00199729434868E-4	3.77296312459088E-4	4.52601592843116E-4
39	1.38027082696923E-4	1.8033786602662E-4	2.38792188522802E-4	3.01574313768274E-4	3.7903469343225E-4	4.53880776783766E-4
38	1.38455182195069E-4	1.79863512982762E-4	2.39098450796422E-4	3.0211465852062E-4	3.79186209906175E-4	4.54370521492472E-4
37	1.39021008073314E-4	1.80710312022693E-4	2.39335108007855E-4	3.0270376609208E-4	3.81101811040803E-4	4.55487431813223E-4
36	1.40432703469343E-4	1.82202522365263E-4	2.4034754527602E-4	3.04667457996945E-4	3.81479249399956E-4	4.57339690159284E-4
35	1.40410896792494E-4	1.82202522365263E-4	2.40913244599607E-4	3.0483878682086E-4	3.82814488326424E-4	4.5671252454724E-4
34	1.39833593715907E-4	1.82710844425049E-4	2.40819594152302E-4	3.05133999563605E-4	3.82915950250927E-4	4.57611608116954E-4
33	1.40710451669212E-4	1.83648631900502E-4	2.42139559240672E-4	3.06753715906611E-4	3.84276892864936E-4	4.60279620336025E-4
32	1.41436958324242E-4	1.83908252236526E-4	2.43153262055422E-4	3.07048928649356E-4	3.8523334060659E-4	4.60389264673795E-4
31	1.41982125245472E-4	1.83942221252455E-4	2.43883482435086E-4	3.06533624263583E-4	3.8636836133537E-4	4.61696225180013E-4
30	1.42271350643683E-4	1.84958865372027E-4	2.43765786602662E-4	3.08619882173249E-4	3.86266899410866E-4	4.6368444250491E-4
29	1.43510888064587E-4	1.85321605934977E-4	2.45888108226053E-4	3.09798097316169E-4	3.88559938904648E-4	4.64418328605717E-4
28	1.4383110189832E-4	1.8525366790312E-4	2.46099454505782E-4	3.09356596116081E-4	3.88459829805804E-4	4.65481147719834E-4
27	1.443980754964E-4	1.86044660702597E-4	2.47278943923194E-4	3.10387204887628E-4	3.90298319877809E-4	4.67495679685795E-4
26	1.45584817804931E-4	1.87433750818241E-4	2.473725943705E-4	3.11761789221034E-4	3.91659262491818E-4	4.68912284529784E-4
25	1.46504141392101E-4	1.87535657866027E-4	2.4767885664412E-4	3.12646109535239E-4	3.92918743181322E-4	4.68966375736417E-4
24	1.45520545494218E-4	1.87569626881955E-4	2.48976041893956E-4	3.13774243945014E-4	3.93271830678595E-4	4.68966375736417E-4
23	1.46856491381191E-4	1.8924138773729E-4	2.48976041893956E-4	3.14020693868645E-4	3.94456905956797E-4	4.71144643246782E-4
22	1.48395583678813E-4	1.90552834387955E-4	2.51192013964652E-4	3.15885542221253E-4	3.9624534147938E-4	4.71852214706524E-4
21	1.47946825223653E-4	1.90563753000218E-4	2.51875409120663E-4	3.15935622954397E-4	3.96925812786384E-4	4.73268819550513E-4
20	1.47305249836352E-4	1.91761160811695E-4	2.52110800785512E-4	3.15910582587825E-4	3.98336809949815E-4	4.75175169103207E-4
19	1.49293100589134E-4	1.93298258782457E-4	2.53925594588697E-4	3.17506576478289E-4	3.98967226707397E-4	4.76400261837225E-4
18	1.48449526511019E-4	1.93219402138337E-4	2.54586209906175E-4	3.18537185249836E-4	4.00050840061095E-4	4.76318394065023E-4
17	1.49624791621209E-4	1.93275208378791E-4	2.54468514073751E-4	3.19470268383155E-4	4.00352520183286E-4	4.76808138773729E-4
16	1.50725454942178E-4	1.95094977089243E-4	2.55293650447305E-4	3.21433960288021E-4	4.02268121317914E-4	4.79449836351735E-4
15	1.50886135718961E-4	1.95716124809077E-4	2.56778136591752E-4	3.20796089897447E-4	4.03451843770456E-4	4.80212960942614E-4
14	1.52137150338206E-4	1.95918725725507E-4	2.57485577132882E-4	3.22464569059568E-4	4.04056556840497E-4	4.8081234998909E-4
13	1.52746589570151E-4	1.97342998036221E-4	2.57886755400393E-4	3.2391295657866E-4	4.05669125027275E-4	4.84161619026838E-4
12	1.529061226271E-4	1.97309029020292E-4	2.59512982762383E-4	3.24723473707179E-4	4.06501112808204E-4	4.84351669212307E-4
11	1.52853327514728E-4	1.97715444032293E-4	2.60715252018329E-4	3.24527104516692E-4	4.07333100589134E-4	4.85032926030984E-4
10	1.54659838533712E-4	1.99173685358935E-4	2.6170490944796E-4	3.26368230416758E-4	4.08869910538948E-4	4.85250752782021E-4
9	1.5540815186559E-4	2.00528806458652E-4	2.62812262710015E-4	3.27521405193105E-4	4.10406720488763E-4	4.88326641937596E-4
8	1.55824774165394E-4	2.0092430285839E-4	2.63496923412612E-4	3.28086790312023E-4	4.11994937813659E-4	4.89035675321842E-4
7	1.56155317477635E-4	2.02076823041676E-4	2.6443975561859E-4	3.28724660702597E-4	4.12725463670085E-4	4.90042941304822E-4
6	1.57684080296749E-4	2.03082548548985E-4	2.65005454942178E-4	3.30074204669431E-4	4.14666768492254E-4	4.91295810604408E-4
5	1.59298922103426E-4	2.0334216888501E-4	2.67055640410212E-4	3.31228697359808E-4	4.16582369626882E-4	4.93909731616845E-4
4	1.59704067204888E-4	2.04426751036439E-4	2.67621339733799E-4	3.32406912502728E-4	4.16959807986036E-4	4.94645079642156E-4
3	1.60431721579751E-4	2.05963849007201E-4	2.6769221034257E-4	3.33683971197905E-4	4.18951167357626E-4	4.96577743835916E-4
2	1.61522055422213E-4	2.06890717870391E-4	2.69837311804495E-4	3.35327409993454E-4	4.204622736199E-4	4.96278049312677E-4
1	1.60912616190268E-4	2.07862474361772E-4	2.71228147501637E-4	3.35597582369627E-4	4.22100545494218E-4	4.9736718306786E-4
0	1.61960484398865E-4	2.08279807986035E-4	2.72713899192669E-4	3.3716853589352E-4	4.22831071350644E-4	5.01887453632992E-4
-1	1.63606314641065E-4	2.10065607680559E-4	2.73066986689941E-4	3.38224185031639E-4	4.27971808858826E-4	5.09566943050404E-4
-2	1.63252816932141E-4	2.09772018328606E-4	2.73514990181104E-4	3.38568160593498E-4	4.34094697796203E-4	5.22066397556186E-4
-3	1.62462037966398E-4	2.10539960724416E-4	2.75495570586952E-4	3.41710067641283E-4	4.37597163430068E-4	5.28273728998473E-4
-4	1.65006532838752E-4	2.12415535675322E-4	2.7796971416103E-4	3.4416534147938E-4	4.42057429631246E-4	5.34264695614226E-4
-5	1.66545625136374E-4	2.11952101243727E-4	2.7867715470216E-4	3.45564966179359E-4	4.45661357189614E-4	5.38077394719616E-4
-6	1.65348553349335E-4	2.12562330351298E-4	2.80374252672922E-4	3.4689078769365E-4	4.48483351516474E-4	5.40719092297622E-4
-7	1.65990128736635E-4	2.14448823914467E-4	2.80540039275584E-4	3.50596761946323E-4	4.51305345843334E-4	5.43578616626664E-4
-8	1.68608077678377E-4	2.14731494654157E-4	2.83250840061095E-4	3.51701173903557E-4	4.54354614881082E-4	5.48071110626227E-4
-9	1.66620226925595E-4	2.13793707178704E-4	2.83792493999564E-4	3.53542299803622E-4	4.57403883918831E-4	5.48996508837006E-4
-10	1.63894392319441E-4	2.15409661793585E-4	2.85442766746673E-4	3.55948810822605E-4	4.58587606371372E-4	5.54062077241981E-4
-11	1.6648135282566E-4	2.13895614226489E-4	2.87163910102553E-4	3.58672939122845E-4	4.62367401265547E-4	5.56104385773511E-4
-12	1.64610569495963E-4	2.16007759109753E-4	2.87800480034912E-4	3.60809277765656E-4	4.65618241326642E-4	5.59317695832424E-4
-13	1.63616644119572E-4	2.17273104953088E-4	2.89520357844207E-4	3.6287049530875E-4	4.67029238490072E-4	5.59943399519965E-4
-14	1.66438887191796E-4	2.12934776347371E-4	2.91099759982544E-4	3.65374531965961E-4	4.70380187650011E-4	5.65389068295876E-4
-15	1.60955081824133E-4	2.10482941304822E-4	2.93551123718089E-4	3.6630761509928E-4	4.75848308967925E-4	5.67622888937377E-4
-16	1.54553100589134E-4	2.04426751036439E-4	2.92725987344534E-4	3.67240698232599E-4	4.75898363517347E-4	5.70944381409557E-4
-17	1.52179615972071E-4	2.00439031202269E-4	2.96144228671176E-4	3.70308802094698E-4	4.78746061531748E-4	5.77125398210779E-4
-18	1.40732258346062E-4	1.95761012437268E-4	2.98690508400611E-4	3.73279380318569E-4	4.81518001309186E-4	5.77670696050622E-4
-19	1.27990272747109E-4	1.89615046912503E-4	2.99043595897884E-4	3.76176155356753E-4	4.83659524329042E-4	5.80612088151866E-4
-20	1.15644250490945E-4	1.85242749290858E-4	3.00740693868645E-4	3.77648265328388E-4	4.86608684267947E-4	5.83443835915339E-4
-21	1.09092377045603E-4	1.73140074187214E-4	3.0236818677722E-4	3.80570080733144E-4	4.87213397337988E-4	5.84259589788348E-4
-22	8.68054942177613E-5	1.64892882391447E-4	3.04653763910103E-4	3.82778904647611E-4	4.88472878027493E-4	5.86955378572987E-4
-23	6.39524411957233E-5	1.57299594152302E-4	3.03240148374427E-4	3.84767636919049E-4	4.88800261837225E-4	5.85322408902466E-4
-24	5.87041479380319E-5	1.50611337551822E-4	3.04772725289112E-4	3.87566886319005E-4	4.94168274056295E-4	5.87010931704124E-4
-25	3.80850168012219E-5	1.29674291948505E-4	3.07601221907048E-4	3.91101531747764E-4	4.92630111280821E-4	5.78868012219071E-4
-26	1.94112707833297E-5	1.12399348898102E-4	3.10146236089897E-4	3.9331035566223E-4	4.89783766092079E-4	5.68657931485926E-4
-27	7.88850796421558E-6	1.10105712415448E-4	3.07129173030766E-4	3.93016460833515E-4	4.85449312677286E-4	5.65662448178049E-4
-28	1.32971376827406E-5	8.20621060440759E-5	3.06115470216016E-4	3.95740589133755E-4	4.79502291075715E-4	5.54252127427449E-4
-29	9.60943351516474E-6	5.55781627754746E-5	3.06210386209906E-4	3.96796238271874E-4	4.65240802967489E-4	5.28573423521711E-4
-30	-4.16874798167139E-7	5.8730487453633E-5	3.04513288239145E-4	3.97484189395592E-4	4.44376172812568E-4	4.99900698232599E-4
-31	3.57014322496182E-6	4.67992345625136E-5	2.97559109753437E-4	3.97704281038621E-4	4.14440846607026E-4	4.66460637137246E-4
-32	1.93471132445996E-6	2.39192825660048E-5	2.8926092079424E-4	3.96378459524329E-4	3.66006982325987E-4	4.16654331224089E-4
-33	-1.25702867117609E-5	1.58632878027493E-5	2.81128518437705E-4	3.95127759109754E-4	3.088825660048E-4	3.69383002400175E-4
-34	-4.97039585424394E-6	2.14561649574514E-5	2.72430416757582E-4	3.91788164957451E-4	2.53194850534584E-4	3.40518765001091E-4
-35	8.88258254418503E-6	4.12402051058259E-6	2.57179314859263E-4	3.81600689504691E-4	1.93725987344534E-4	2.90632053240236E-4
-36	-7.02270255291294E-6	-1.33324747981671E-6	2.31225485489854E-4	3.71266925594589E-4	1.28991114990181E-4	2.48452607462361E-4
-37	-2.68294431595025E-6	9.95412271437923E-6	1.97658127863845E-4	3.52585494217761E-4	1.00541732489636E-4	2.31406567750382E-4
-38	4.32905001090988E-6	1.16150620117827E-5	1.60294130482217E-4	3.0496267073969E-4	7.79893170412394E-5	2.00144774165394E-4
-39	2.11642980580406E-6	-1.31629936722671E-5	1.13432332533275E-4	2.36693406065896E-4	3.33123849007201E-5	1.6063334060659E-4
-40	-8.4977750381846E-6	-5.55894453414794E-6	8.19388260964434E-5	1.75813685358935E-4	3.47991403011128E-5	1.46037778747545E-4
-41	2.22331695396029E-6	1.07450184595243E-5	6.14071045166921E-5	1.05631073096225E-4	3.87552083787912E-5	1.44649096661575E-4
-42	-1.15441104080297E-6	-6.81310486580842E-6	3.09746323368972E-5	5.40798114771983E-5	1.36827492908575E-5	1.3070701505564E-4
-43	-1.10204173248964E-5	-2.96025415666594E-6	1.01834230853153E-5	1.66436727034693E-5	8.5926886319005E-6	1.16873993017674E-4
-44	-3.92287196159721E-6	9.59257106698669E-6	1.10791896137901E-5	2.55792616190268E-5	2.22250316386646E-5	1.10855688413703E-4
-45	6.73409692341261E-6	-2.26015273838097E-8	1.13149103207506E-5	1.24213660920794E-5	1.3808832642374E-5	1.04129666157539E-4
-46	-2.05229522147065E-6	6.77924503600262E-8	-4.52597425267292E-6	-7.80633427885665E-6	9.85260222561641E-6	8.14739297403448E-5
-47	-5.70795505127646E-6	1.0281814531966E-6	9.1934366135719E-7	1.76746768492254E-6	1.161648396247E-5	7.60006305913157E-5
-48	4.57490307658739E-6	2.57608885009819E-6	1.10084708706088E-5	6.0388534147938E-6	1.17928789002837E-5	8.07932576914685E-5
-49	3.68771564477417E-6	-8.22542736198996E-6	-4.59669299585425E-6	-2.74939271219725E-6	-2.89782020510583E-6	6.87028496617936E-5
-50	-3.23878503163866E-6	-4.96010717870391E-6	-2.286551603753E-6	-1.76746768492254E-6	2.5702469997818E-6	5.35080449487235E-5
-51	1.88127348898102E-6	8.85816094261401E-6	1.5251608116954E-5	7.95362435086188E-6	3.75457822387083E-6	6.37469255945887E-5
-52	6.94787121972507E-6	-4.86972533275147E-6	8.79263801003709E-6	1.37470294566878E-6	-5.54360898974471E-7	4.90151123718089E-5
-53	-4.42525188740999E-6	-5.52504830896792E-6	-5.49244686886319E-6	-2.77394545057822E-6	-4.53575387300895E-7	5.28273728998473E-5
-54	-1.64611717215797E-6	6.20298494435959E-6	1.09377521274274E-5	-3.21581566659393E-6	1.09109312677286E-5	5.36169583242418E-5
-55	-4.38256818677722E-7	-3.27661488108226E-6	6.55324067204888E-6	-3.24036840497491E-6	1.30528330787694E-5	5.03766026620118E-5
-56	1.64611717215797E-6	-1.54339437049967E-5	-1.26350272747109E-5	-1.29614736198996E-5	-2.94821296094261E-6	4.35144752345625E-5
-57	-6.81960205105826E-6	3.54778468252236E-6	-1.17860353480253E-7	1.10467554003928E-6	-8.81947632555095E-7	3.52636657211434E-5
-58	5.08796827405629E-6	8.50790399301767E-6	4.76169495963343E-6	7.11898939559241E-6	7.35796465197469E-6	3.35754353043858E-5
-59	2.83259550512765E-6	-1.33099096661575E-5	-4.92670957887846E-6	-6.16159074841807E-6	-5.44286406284093E-6	3.501864717434E-5
-60	-4.51076849225398E-6	-8.34971756491381E-6	-7.7554466506655E-6	-6.79985651320096E-6	-7.05552694741436E-7	4.13632533275147E-5

File: Fig 5.(b) insert.dat
Vbg	I	I	I	I	I	I
V	\g(m)A	\g(m)A	\g(m)A	\g(m)A	\g(m)A	\g(m)A
Vbg	T=300 K	T=360 K	T=420 K	T=480 K	T=540 K	T=600 K
60	1.225535E-5	1.153874E-5	1.342275E-5	1.329429E-5	1.129768E-5	1.030277E-5
59	1.21122E-5	1.136416E-5	1.322887E-5	1.314866E-5	1.115107E-5	1.016803E-5
58	1.183391E-5	1.115807E-5	1.302457E-5	1.300478E-5	1.10128E-5	1.003246E-5
57	1.160642E-5	1.099966E-5	1.285128E-5	1.287449E-5	1.087777E-5	9.901675E-6
56	1.136706E-5	1.081268E-5	1.266136E-5	1.270204E-5	1.075416E-5	9.780038E-6
55	1.116379E-5	1.063327E-5	1.252069E-5	1.254099E-5	1.065482E-5	9.657045E-6
54	1.093949E-5	1.045366E-5	1.234468E-5	1.23604E-5	1.049008E-5	9.527431E-6
53	1.071502E-5	1.026967E-5	1.212167E-5	1.21881E-5	1.035595E-5	9.399969E-6
52	1.052194E-5	1.010682E-5	1.195975E-5	1.211176E-5	1.024643E-5	9.272127E-6
51	1.028692E-5	9.915194E-6	1.178601E-5	1.195484E-5	1.010302E-5	9.158211E-6
50	1.009724E-5	9.756092E-6	1.166702E-5	1.179962E-5	9.978832E-6	9.027606E-6
49	9.906632E-6	9.558404E-6	1.145388E-5	1.167254E-5	9.800952E-6	8.918768E-6
48	9.717872E-6	9.413716E-6	1.125242E-5	1.153959E-5	9.716438E-6	8.808587E-6
47	9.441425E-6	9.239617E-6	1.115866E-5	1.13726E-5	9.570727E-6	8.677534E-6
46	9.282842E-6	9.053546E-6	1.099497E-5	1.119954E-5	9.454184E-6	8.551769E-6
45	9.06237E-6	8.890749E-6	1.079831E-5	1.108175E-5	9.320741E-6	8.438669E-6
44	8.843761E-6	8.688811E-6	1.067141E-5	1.091271E-5	9.183302E-6	8.312792E-6
43	8.615605E-6	8.528104E-6	1.054499E-5	1.077838E-5	9.054706E-6	8.210164E-6
42	8.47802E-6	8.369945E-6	1.03138E-5	1.063539E-5	8.925127E-6	8.093652E-6
41	8.23828E-6	8.188587E-6	1.014932E-5	1.04656E-5	8.784456E-6	7.97866E-6
40	8.043268E-6	8.043986E-6	9.993868E-6	1.032419E-5	8.668755E-6	7.852045E-6
39	7.853579E-6	7.868796E-6	9.847303E-6	1.017654E-5	8.531738E-6	7.752214E-6
38	7.635659E-6	7.708515E-6	9.661898E-6	1.004174E-5	8.418966E-6	7.620324E-6
37	7.466736E-6	7.502711E-6	9.459443E-6	9.888438E-6	8.301204E-6	7.514944E-6
36	7.238366E-6	7.35203E-6	9.304772E-6	9.761116E-6	8.162505E-6	7.405453E-6
35	7.054152E-6	7.166087E-6	9.128538E-6	9.629231E-6	8.039905E-6	7.291471E-6
34	6.869218E-6	7.035807E-6	8.992319E-6	9.445558E-6	7.934499E-6	7.181661E-6
33	6.689097E-6	6.835212E-6	8.823893E-6	9.319368E-6	7.807131E-6	7.068928E-6
32	6.477771E-6	6.6709E-6	8.666982E-6	9.153256E-6	7.688733E-6	6.953705E-6
31	6.312923E-6	6.503749E-6	8.543362E-6	9.022512E-6	7.559211E-6	6.841847E-6
30	6.127685E-6	6.327173E-6	8.331642E-6	8.850563E-6	7.438762E-6	6.739411E-6
29	5.929829E-6	6.154261E-6	8.174366E-6	8.685432E-6	7.317593E-6	6.638149E-6
28	5.745093E-6	5.998937E-6	8.023532E-6	8.575239E-6	7.200379E-6	6.52322E-6
27	5.56397E-6	5.804238E-6	7.864898E-6	8.432377E-6	7.094981E-6	6.405279E-6
26	5.391412E-6	5.650752E-6	7.695518E-6	8.288464E-6	6.965392E-6	6.293808E-6
25	5.200248E-6	5.492282E-6	7.519176E-6	8.139154E-6	6.832468E-6	6.190951E-6
24	5.003616E-6	5.32456E-6	7.358255E-6	8.012389E-6	6.704345E-6	6.097124E-6
23	4.817409E-6	5.157958E-6	7.157703E-6	7.879799E-6	6.572231E-6	5.985054E-6
22	4.647087E-6	4.998153E-6	7.070805E-6	7.735244E-6	6.465828E-6	5.87558E-6
21	4.462453E-6	4.814832E-6	6.863212E-6	7.56516E-6	6.328663E-6	5.772947E-6
20	4.278642E-6	4.667718E-6	6.699631E-6	7.423865E-6	6.207375E-6	5.672261E-6
19	4.103039E-6	4.492224E-6	6.500153E-6	7.298122E-6	6.090889E-6	5.569631E-6
18	3.949157E-6	4.351716E-6	6.357432E-6	7.17099E-6	5.978815E-6	5.46301E-6
17	3.780086E-6	4.193563E-6	6.223644E-6	7.034668E-6	5.862132E-6	5.362215E-6
16	3.576435E-6	4.025603E-6	6.068039E-6	6.885348E-6	5.737773E-6	5.262538E-6
15	3.40267E-6	3.874445E-6	5.927973E-6	6.708E-6	5.60428E-6	5.16392E-6
14	3.245257E-6	3.717824E-6	5.743878E-6	6.646858E-6	5.488952E-6	5.05222E-6
13	3.08197E-6	3.571685E-6	5.57402E-6	6.464729E-6	5.359386E-6	4.951215E-6
12	2.911123E-6	3.411176E-6	5.440579E-6	6.341691E-6	5.242565E-6	4.836348E-6
11	2.750883E-6	3.247254E-6	5.265581E-6	6.201841E-6	5.119582E-6	4.742494E-6
10	2.586499E-6	3.084432E-6	5.090717E-6	6.067863E-6	4.999875E-6	4.641554E-6
9	2.439192E-6	2.952441E-6	4.952264E-6	5.914433E-6	4.863692E-6	4.531441E-6
8	2.285033E-6	2.792197E-6	4.791435E-6	5.778251E-6	4.746734E-6	4.434713E-6
7	2.150643E-6	2.635401E-6	4.625982E-6	5.612925E-6	4.62185E-6	4.334298E-6
6	1.994219E-6	2.473608E-6	4.471487E-6	5.478727E-6	4.51178E-6	4.226385E-6
5	1.862011E-6	2.34721E-6	4.295094E-6	5.336132E-6	4.406248E-6	4.121191E-6
4	1.733778E-6	2.194416E-6	4.146578E-6	5.192428E-6	4.270198E-6	4.016906E-6
3	1.603114E-6	2.062015E-6	3.992815E-6	5.048935E-6	4.16332E-6	3.911446E-6
2	1.477934E-6	1.919227E-6	3.833289E-6	4.893252E-6	4.03723E-6	3.801927E-6
1	1.364986E-6	1.788489E-6	3.679061E-6	4.776018E-6	3.912049E-6	3.701413E-6
0	1.261473E-6	1.666941E-6	3.513819E-6	4.626549E-6	3.483937E-6	2.864763E-6
-1	1.144012E-6	1.52637E-6	3.360124E-6	4.47255E-6	3.128658E-6	2.546917E-6
-2	1.036964E-6	1.4129E-6	3.190096E-6	4.267667E-6	2.896918E-6	2.362932E-6
-3	9.49894E-7	1.293124E-6	3.012251E-6	4.080573E-6	2.707683E-6	2.207278E-6
-4	8.511399E-7	1.171868E-6	2.865783E-6	3.899741E-6	2.527712E-6	2.065623E-6
-5	7.616158E-7	1.052771E-6	2.705102E-6	3.710068E-6	2.363232E-6	1.925377E-6
-6	6.773989E-7	9.39013E-7	2.555778E-6	3.52349E-6	2.20576E-6	1.795286E-6
-7	6.056459E-7	8.253539E-7	2.404985E-6	3.343642E-6	2.058479E-6	1.668239E-6
-8	5.302095E-7	7.32787E-7	2.223583E-6	3.15998E-6	1.916114E-6	1.543273E-6
-9	4.599155E-7	6.334466E-7	2.060375E-6	2.98893E-6	1.77125E-6	1.419278E-6
-10	3.982713E-7	5.471223E-7	1.92231E-6	2.829039E-6	1.639474E-6	1.297229E-6
-11	3.486124E-7	4.687161E-7	1.769294E-6	2.660571E-6	1.504146E-6	1.176495E-6
-12	2.973563E-7	3.902931E-7	1.64093E-6	2.515584E-6	1.369475E-6	1.057241E-6
-13	2.511181E-7	3.361212E-7	1.504599E-6	2.360262E-6	1.247532E-6	9.424323E-7
-14	2.062618E-7	2.804359E-7	1.364746E-6	2.206084E-6	1.123764E-6	8.319009E-7
-15	1.672704E-7	2.286377E-7	1.237929E-6	2.057027E-6	1.004171E-6	7.227009E-7
-16	1.31791E-7	1.894102E-7	1.128659E-6	1.920686E-6	8.850597E-7	6.204006E-7
-17	1.044151E-7	1.559843E-7	1.016156E-6	1.791873E-6	7.707184E-7	5.222834E-7
-18	7.95453E-8	1.262835E-7	9.080797E-7	1.652269E-6	6.614383E-7	4.365248E-7
-19	5.843744E-8	1.016179E-7	8.210747E-7	1.522286E-6	5.575674E-7	3.542051E-7
-20	4.18235E-8	7.955539E-8	7.266529E-7	1.393063E-6	4.562365E-7	2.850697E-7
-21	2.856734E-8	6.088624E-8	6.362878E-7	1.271329E-6	3.633522E-7	2.263182E-7
-22	1.835391E-8	4.436883E-8	5.596336E-7	1.152289E-6	2.786722E-7	1.759594E-7
-23	1.160031E-8	3.210657E-8	4.848291E-7	1.025974E-6	2.06061E-7	1.364346E-7
-24	6.827614E-9	2.265092E-8	4.174559E-7	9.123212E-7	1.45882E-7	1.092961E-7
-25	3.753539E-9	1.584608E-8	3.585329E-7	8.012382E-7	9.942121E-8	8.399158E-8
-26	1.957768E-9	1.118278E-8	2.965295E-7	6.948973E-7	6.486122E-8	6.661929E-8
-27	9.70406E-10	7.47426E-9	2.456624E-7	5.987632E-7	4.110358E-8	5.312364E-8
-28	4.17093E-10	4.757719E-9	2.006956E-7	4.997473E-7	2.58525E-8	4.311065E-8
-29	1.51575E-10	2.956055E-9	1.595382E-7	4.123081E-7	1.692306E-8	3.534538E-8
-30	4.35414E-11	1.59916E-9	1.181486E-7	3.243023E-7	1.159707E-8	2.963445E-8
-31	7.4283E-12	7.772327E-10	8.806371E-8	2.491884E-7	7.915606E-9	2.504254E-8
-32	1.2385E-12	3.538541E-10	6.181642E-8	1.807982E-7	5.385435E-9	2.137831E-8
-33	2.852E-13	1.448916E-10	4.173865E-8	1.216118E-7	3.98311E-9	1.797734E-8
-34	1.221E-13	5.88077E-11	2.581055E-8	7.70049E-8	2.878344E-9	1.565811E-8
-35	1.009E-13	1.98137E-11	1.462463E-8	4.523168E-8	2.100931E-9	1.416912E-8
-36	7.88E-14	7.4252E-12	8.070367E-9	2.355505E-8	1.532644E-9	1.256391E-8
-37	8.73E-14	3.0938E-12	3.884193E-9	1.135391E-8	1.350313E-9	1.130732E-8
-38	9.49E-14	1.7608E-12	1.735515E-9	4.954881E-9	1.164226E-9	9.885985E-9
-39	9.64E-14	1.2951E-12	6.594373E-10	2.041958E-9	6.57533E-10	8.565442E-9
-40	9.48E-14	1.1318E-12	2.652191E-10	7.782913E-10	6.716707E-10	7.948647E-9
-41	9.15E-14	1.0808E-12	9.49959E-11	3.972789E-10	5.44213E-10	7.262816E-9
-42	9.19E-14	1.0552E-12	3.26648E-11	2.06175E-10	4.998479E-10	6.491066E-9
-43	9.1E-14	1.0496E-12	1.29384E-11	1.183631E-10	4.49638E-10	6.046712E-9
-44	9.63E-14	1.0376E-12	5.8804E-12	7.35882E-11	4.073288E-10	5.648656E-9
-45	9.23E-14	1.0406E-12	3.307E-12	4.57988E-11	3.580298E-10	5.291111E-9
-46	9.61E-14	1.0317E-12	2.1857E-12	3.1611E-11	3.150419E-10	4.88295E-9
-47	8.64E-14	1.0277E-12	1.7167E-12	2.14318E-11	2.765389E-10	4.433105E-9
-48	9.28E-14	1.0287E-12	1.4621E-12	1.56051E-11	2.523612E-10	4.194213E-9
-49	9.13E-14	1.0274E-12	1.3179E-12	1.25669E-11	2.277941E-10	3.919687E-9
-50	8.74E-14	1.0378E-12	1.2334E-12	9.8241E-12	2.117185E-10	3.724027E-9
-51	9.32E-14	1.0278E-12	1.1739E-12	7.9118E-12	1.918029E-10	3.508675E-9
-52	1.063E-13	1.0131E-12	1.1426E-12	6.6693E-12	1.789597E-10	3.222393E-9
-53	9.35E-14	1.02E-12	1.1482E-12	5.6792E-12	1.676687E-10	3.021842E-9
-54	9.98E-14	1.0136E-12	1.1269E-12	4.9881E-12	1.585575E-10	2.950826E-9
-55	1.009E-13	1.0175E-12	1.1204E-12	4.4687E-12	1.472965E-10	2.819107E-9
-56	9.27E-14	1.0129E-12	1.1287E-12	4.035E-12	1.438131E-10	2.65291E-9
-57	9.8E-14	1.0135E-12	1.1174E-12	3.7864E-12	1.325001E-10	2.567313E-9
-58	9.89E-14	1.0164E-12	1.1067E-12	3.4508E-12	1.22333E-10	2.380796E-9
-59	9.36E-14	1.019E-12	1.1236E-12	3.3153E-12	1.162335E-10	2.274024E-9
-60	1.016E-13	1.0167E-12	1.1312E-12	3.2019E-12	1.05553E-10	2.125027E-9
